Repository: NREL/CombIgor

The Folder included with this README file is the open-source COMBIgor package for commercial Igor Pro. Included within is an installer (COMBIgor_Installer.pxp) that should place the package folder in the right location to enable full functionality.

After installing COMBIgor, please take time to familiarize yourself with its functionality by following the tutorial available through COMBIgor. Also you can take the Igor Pro tutorial if you need to familarize youself with this softweare package.

More information about COMBIgor installation and use is available at www.COMBIgor.com

File: Example Files/Instruments/NREL_LMC/deposition__Example1.json
{"id":"f3ee9984-c6ff-4757-aaae-58ca92a6b3a3","created_on":"2018-11-13T15:23:15.087Z","form_id":1,"data":{"form":"htem:deposition","format":"lmc-1.0","username":"Kevin Talley","instrument":"pdac_com5","number":686,"notes":"Substrate grounded, at Lowest D, 240 min 50W TiN Cap, Guns at MinD","gas":{"gasses":[{"gas":"N2","flow":8},{"gas":"Ar","flow":4}],"dep_torr":0.004,"base_torr":1e-7,"cracker":{"enabled":true,"fwd_pwr":300,"refl_pwr":1},"cryoshroud":true},"substrate":{"config":"S1C1","substrates":[{"material":"pSi(100)"}],"bias":{"enabled":false}},"temp":{"setpoint":300,"ideal":400},"anneal":{"enabled":false},"date":"11/12/2018","presputter_time":60,"sputter_time":180,"targets":[{"material":"W","position":"L","supply":"RF","fwd_pwr":30,"refl_pwr":0,"volts":206},{"material":"La","position":"R","supply":"RF","fwd_pwr":60,"refl_pwr":0,"volts":306}]}}

File: Example Files/Instruments/NREL_LMC/deposition__Example2.json
{"id":"fe3853fe-9c12-497a-a1e3-a8b0d15ceebf","created_on":"2018-11-13T15:22:55.268Z","form_id":1,"data":{"form":"htem:deposition","format":"lmc-1.0","username":"Kevin Talley","instrument":"pdac_com5","number":687,"notes":"Substrate grounded, at Lowest D, 240 min 50W TiN Cap, Guns at MinD","gas":{"gasses":[{"gas":"N2","flow":8},{"gas":"Ar","flow":4}],"dep_torr":0.004,"base_torr":1e-7,"cracker":{"enabled":false},"cryoshroud":true},"substrate":{"config":"S1C1","substrates":[{"material":"pSi(100)"}],"bias":{"enabled":false}},"temp":{"setpoint":300,"ideal":400},"anneal":{"enabled":false},"date":"11/12/2018","presputter_time":60,"sputter_time":180,"targets":[{"material":"W","position":"L","supply":"RF","fwd_pwr":30,"refl_pwr":0,"volts":206},{"material":"La","position":"R","supply":"RF","fwd_pwr":60,"refl_pwr":0,"volts":306}]}}
