Repository: NREL/CombIgor

The Folder included with this README file is the open-source COMBIgor package for commercial Igor Pro. Included within is an installer (COMBIgor_Installer.pxp) that should place the package folder in the right location to enable full functionality.

After installing COMBIgor, please take time to familiarize yourself with its functionality by following the tutorial available through COMBIgor. Also you can take the Igor Pro tutorial if you need to familarize youself with this softweare package.

More information about COMBIgor installation and use is available at www.COMBIgor.com

File: Example Files/Plugins/DiffractionRef/PDF+/PDF Card - 00-008-0262.xml
<?xml version="1.0" encoding="UTF-8" standalone="no"?>
<?xml-stylesheet type="text/xsl" href="pdfcard.xsl"?><pdfcard>
<pdf_data ApplicationName="PDF-4+ 2018" ApplicationVersion="4.18.0.2" CurrentYear="2018">
<pdf_number>00-008-0262</pdf_number>
<chemical_formula>Al N</chemical_formula>
<empirical_formula>Al N</empirical_formula>
<chemical_name>Aluminum Nitride</chemical_name>
<xstal_system>Hexagonal</xstal_system>
<xtldx>3.251</xtldx>
<rep_struc_alpha_order>O Zn</rep_struc_alpha_order>
<lpf_rep_struc>Zn O,hP4,186</lpf_rep_struc>
<lpf_rep_struc_alpha_order>O Zn,hP4,186</lpf_rep_struc_alpha_order>
<pressure_temperature>Ambient</pressure_temperature>
<cas>24304-00-5</cas>
<status>Alternate</status>
<cell_a>3.114</cell_a>
<cell_c>4.986</cell_c>
<z>2.00</z>
<cell_vol>41.87</cell_vol>
<cell_mv>20.93</cell_mv>
<authcovera>1.601</authcovera>
<xtlvol>41.87</xtlvol>
<redcellvol>41.87</redcellvol>
<xtla>3.114</xtla>
<xtlb>3.114</xtlb>
<xtlc>4.986</xtlc>
<xtlal>90.00</xtlal>
<xtlbe>90.00</xtlbe>
<xtlga>120.00</xtlga>
<xtlcovera>1.601</xtlcovera>
<xtlaoverb>1.000</xtlaoverb>
<xtlcoverb>1.601</xtlcoverb>
<redcell_a>3.114</redcell_a>
<redcell_b>3.114</redcell_b>
<redcell_c>4.986</redcell_c>
<redcell_al>90.00</redcell_al>
<redcell_be>90.00</redcell_be>
<redcell_ga>120.00</redcell_ga>
<xtlz>2.00</xtlz>
<ss>F(15) = 15.9(0.043, 22)</ss>
<xtlsg>P63mc (186)</xtlsg>
<xtlmolwt>40.99</xtlmolwt>
<quality_mark>Indexed</quality_mark>
<lambda>1.5406</lambda>
<patrad>CuKα1</patrad>
<temperature>298.0</temperature>
<aspectn>194</aspectn>
<spgr_label>Space Group</spgr_label>
<spgr>P63mc (186)</spgr>
<pearson>hP4.00</pearson>
<entry_date>09/01/1958</entry_date>
<weight_percent>Al65.83 N34.17</weight_percent>
<atomic_percent>Al50.00 N50.00</atomic_percent>
<structure_info>Atomic parameters are cross-referenced from PDF entry 04-003-5900</structure_info>
<tf_type>U</tf_type>
<sg_sym_ops>
<sg_sym_op>
<seq>1</seq>
<operator>x,y,z</operator>
</sg_sym_op>
<sg_sym_op>
<seq>2</seq>
<operator>-y,x-y,z</operator>
</sg_sym_op>
<sg_sym_op>
<seq>3</seq>
<operator>-x+y,-x,z</operator>
</sg_sym_op>
<sg_sym_op>
<seq>4</seq>
<operator>-y,-x,z</operator>
</sg_sym_op>
<sg_sym_op>
<seq>5</seq>
<operator>x,x-y,z</operator>
</sg_sym_op>
<sg_sym_op>
<seq>6</seq>
<operator>-x+y,y,z</operator>
</sg_sym_op>
<sg_sym_op>
<seq>7</seq>
<operator>-x,-y,z+1/2</operator>
</sg_sym_op>
<sg_sym_op>
<seq>8</seq>
<operator>y,-x+y,z+1/2</operator>
</sg_sym_op>
<sg_sym_op>
<seq>9</seq>
<operator>x-y,x,z+1/2</operator>
</sg_sym_op>
<sg_sym_op>
<seq>10</seq>
<operator>y,x,z+1/2</operator>
</sg_sym_op>
<sg_sym_op>
<seq>11</seq>
<operator>-x,-x+y,z+1/2</operator>
</sg_sym_op>
<sg_sym_op>
<seq>12</seq>
<operator>x-y,-y,z+1/2</operator>
</sg_sym_op>
</sg_sym_ops>
<idp_column>Uiso</idp_column>
<adp_column>Uani</adp_column>
<atomic_coords>
<atomic_coord>
<atom>Al</atom>
<num>1</num>
<wyckoff>2b</wyckoff>
<symmetry>3m.</symmetry>
<x>0.33333</x>
<y>0.66666</y>
<z>0.0</z>
<sof>1.0</sof>
<idp>0.00378</idp>
<aet/>
</atomic_coord>
<atomic_coord>
<atom>N</atom>
<num>2</num>
<wyckoff>2b</wyckoff>
<symmetry>3m.</symmetry>
<x>0.33333</x>
<y>0.66666</y>
<z>0.3821</z>
<sof>1.0</sof>
<idp>0.00447</idp>
<aet/>
</atomic_coord>
</atomic_coords>
<ani_temp_facs>
<ani_temp_fac>
<atom>Al</atom>
<num>1</num>
<adp11>0.0037</adp11>
<adp22>0.0037</adp22>
<adp33>0.004</adp33>
<adp12>0.0019</adp12>
<adp13>0.0</adp13>
<adp23>0.0</adp23>
</ani_temp_fac>
<ani_temp_fac>
<atom>N</atom>
<num>2</num>
<adp11>0.0044</adp11>
<adp22>0.0044</adp22>
<adp33>0.0046</adp33>
<adp12>0.0022</adp12>
<adp13>0.0</adp13>
<adp23>0.0</adp23>
</ani_temp_fac>
</ani_temp_facs>
<subfile_indicator>Ceramic (Semiconductor), Common Phase, Forensic, Inorganic, Metal &amp; Alloy, Superconducting Material</subfile_indicator>
<cross_ref_pdf_numbers>00-025-1133 (Alternate), 00-025-1495 (Primary), ✓ 00-066-0534 (Primary), ✓ 04-002-2764 (Alternate), ✓ 04-002-5537 (Alternate), ✓ 04-003-5900 (Alternate), ✓ 04-004-5262 (Alternate), ✓ 04-004-7301 (Alternate), ✓ 04-007-4280 (Alternate), ✓ 04-008-7185 (Alternate), ✓ 04-010-6161 (Alternate), ✓ 04-010-7476 (Alternate), ✓ 04-016-3965 (Primary)</cross_ref_pdf_numbers>
<references>
<reference_group>
<type>Primary Reference</type>
<reference>Paretzkin, Polytechnic Inst. of Brooklyn, Brooklyn, NY, USA. Private Communication.</reference>
</reference_group>
<reference_group>
<type>Crystal Structure</type>
<reference>Crystal Structure Source: LPF.</reference>
</reference_group>
</references>
<database_comments>Additional Patterns: See PDF 00-025-1133 and 00-066-0534. Warning: Lines with abs(delta 2Theta)&gt;0.06 DEG. Unit Cell Data Source: Powder Diffraction.</database_comments>
<crystal_properties>Non-centrosymmetric - Pyro / Piezo (p), Piezo (2nd Harm.)</crystal_properties>
</pdf_data>
<graphs>
<wave_length>Cu Kα1 1.54056 Å</wave_length>
<chart_name>PDF Card - 00-008-0262.jpg</chart_name>
<stick_series type="Al N - 00-008-0262 (Stick, Fixed Slit Intensity)">
<intensity>
<theta>33.15224</theta>
<da>2.700000</da>
<intensity>100</intensity>
<h>1</h>
<k>0</k>
<l>0</l>
<F/>
</intensity>
<intensity>
<theta>36.04005</theta>
<da>2.490000</da>
<intensity>60</intensity>
<h>0</h>
<k>0</k>
<l>2</l>
<F/>
</intensity>
<intensity>
<theta>37.89948</theta>
<da>2.372000</da>
<intensity>70</intensity>
<h>1</h>
<k>0</k>
<l>1</l>
<F/>
</intensity>
<intensity>
<theta>49.81419</theta>
<da>1.829000</da>
<intensity>20</intensity>
<h>1</h>
<k>0</k>
<l>2</l>
<F/>
</intensity>
<intensity>
<theta>59.30266</theta>
<da>1.557000</da>
<intensity>30</intensity>
<h>1</h>
<k>1</k>
<l>0</l>
<F/>
</intensity>
<intensity>
<theta>66.01550</theta>
<da>1.414000</da>
<intensity>20</intensity>
<h>1</h>
<k>0</k>
<l>3</l>
<F/>
</intensity>
<intensity>
<theta>69.69922</theta>
<da>1.348000</da>
<intensity>6</intensity>
<h>2</h>
<k>0</k>
<l>0</l>
<F/>
</intensity>
<intensity>
<theta>71.40060</theta>
<da>1.320000</da>
<intensity>18</intensity>
<h>1</h>
<k>1</k>
<l>2</l>
<F/>
</intensity>
<intensity>
<theta>72.60774</theta>
<da>1.301000</da>
<intensity>8</intensity>
<h>2</h>
<k>0</k>
<l>1</l>
<F/>
</intensity>
<intensity>
<theta>81.00440</theta>
<da>1.186000</da>
<intensity>4</intensity>
<h>2</h>
<k>0</k>
<l>2</l>
<F/>
</intensity>
<intensity>
<theta>94.73314</theta>
<da>1.047000</da>
<intensity>6</intensity>
<h>2</h>
<k>0</k>
<l>3</l>
<F/>
</intensity>
<intensity>
<theta>98.21122</theta>
<da>1.019000</da>
<intensity>4</intensity>
<h>2</h>
<k>1</k>
<l>0</l>
<F/>
</intensity>
<intensity>
<theta>100.98016</theta>
<da>0.998400</da>
<intensity>6</intensity>
<h>2</h>
<k>1</k>
<l>1</l>
<F/>
</intensity>
<intensity>
<theta>111.02903</theta>
<da>0.934500</da>
<intensity>6</intensity>
<h>1</h>
<k>0</k>
<l>5</l>
<F/>
</intensity>
<intensity>
<theta>124.99994</theta>
<da>0.868400</da>
<intensity>6</intensity>
<h>2</h>
<k>1</k>
<l>3</l>
<F/>
</intensity>
</stick_series>
</graphs>
</pdfcard>
